Repository: r-h-taylor/r-h-taylor.github.io

File: lectures/2-eiyScKx6A.html (part 1 of 2)
DP_S2012_05 — Eagar Corpus

Materials Engineering: A Narrative Pedagogy
  
  Lectures
  Cases
  Case Map
  Quotes
  Research
  Search
  About

‹
  DP_S2012_05

  ›

Deformation Processing
  Spring 2012
  Session 
  ·
  11 sections
  15 cases
  ·
  Watch on YouTube ↗
  all files

✓ Layer 3 — readable

✓ Layer 2 — cleanup

§1
  The mushroomed hammer — deformation you can hold
  00:40

§2
  Consequences of inhomogeneous flow
  03:06

§3
  When inhomogeneous flow helps — grain flow in forgings
  08:07

§4
  Rate effects and the speed of sound
  11:29

§5
  Residual stress relief — aluminum plate and submarines
  14:05

§6
  Scheduling and Q&A interlude
  22:22

§7
  Dead zones, shear, and the trolley wire
  23:57

§8
  The ring test and lubricants
  33:23

§9
  The biggest forging presses
  36:59

§10
  Forgeability, materials, and rate effects on lubricants
  45:55

§11
  Classification of metals by forgeability
  49:23

Layer 3 — readable edition

§1. The mushroomed hammer — deformation you can hold [00:40]

§1.p1
  If you want to see another example of deformation where things are folding over, here is one. [Tom produces a steel bar with a mushroomed head, cut down from a larger piece.] This was a tool that was probably in the MIT machine shop for fifty years. When they were working on the milling machine they just had a big steel bar — it was bigger than this before. I was walking through the lab one day and I saw this thing with the mushroom head. So it's mushroomed, and you can see the deformation, you can see cracks forming. I've had three or four cases where someone was using a hammer that had a mushroomed head and the piece broke off and flew in their eye, and they're blind in an eye now. In my horror, I thought that thing should have been thrown out about forty years before, when it started to mushroom. But it wasn't, so I confiscated it, and then I decided I'd just cut it off and pass it around class and show people deformation. There it is — deformation, and rolling over as something deforms inhomogeneously.

◆

§1.p2
  This was just because someone was taking this thing and pounding some workpiece in the vise before they tightened it up to do the fine adjustment. You've got a twenty-pound steel piece you're machining, and you need to move it a sixteenth of an inch, so you just tap it with this thing. Well, that had been tapped with that big heavy steel bar for about fifty years, and it started mushrooming, and it was basically an accident waiting to happen, when a piece chips off and hits someone in the eye.

◆

§1.p3
  So far as that goes, Carl pointed out to me that when I was talking about this press and the thirty-inch diameter cast iron shaft — Kingdom Brunel is not a kingdom, it's a person. It's Isard Kingdom Brunel [Isambard Kingdom Brunel]. I thought maybe this was someplace in the Middle East, but it's actually the engineer who designed this huge ship in the 1830s. So there's a correction to that. I'd never heard of him, but Carl had heard of it somewhere and finally Googled it and corrected me, so I appreciate that.

◆

§2. Consequences of inhomogeneous flow [03:06]

§2.p1
  Does anybody have any questions as we get started? If not, I want to ask you some questions. I've been talking about inhomogeneous flow, and I came up with about five different things that inhomogeneous flow affects. Can anyone think of one? When you have inhomogeneous flow, what are the consequences in your deformation? Remember, if you've got a Delta of one or less you shouldn't have any inhomogeneous flow, but if you get to Delta of two to ten, you're going to get inhomogeneous flow. Squares don't become nice square rectangles, they become parallelograms. And the parallelograms are not uniform in dimension from the surface to the center.

◆

§2.p2
  For example, what happens to the loads because of inhomogeneous flow? At Delta equal to one, it's p over 2 t y. At Delta equal to five, it's about two. So it increases the loads required for deformation. Instead of having a 10,000-ton press, you've got to have a 30,000-ton press to make a forging. That's because some little volume element in that forging first gets to form this way, and then as it flows around corners it gets to form back the other way, and finally it gets to form back this way. You had to go through three shape changes to get one shape change. So it takes three times the energy. That's why the deformation zone geometry curve increases above p over 2 t y equal to one. You get increased loads.

◆

§2.p3
  What happens to the microstructure? It becomes non-uniform. I showed you pictures of big grains and small grains all in the same thing. Usually we want uniform microstructure, so inhomogeneous flow is not helping us there. And it's not helping us because it increases the forces. I showed you how material can fold over on itself and create laps, so it can create defects. I should say it can create defects — doesn't always.

◆

§2.p4
  Another thing — it's influenced by friction. I've got some friction between my working tool and my workpiece. If that friction changes, I'm going to get a difference in microstructure, a difference in loads, a difference in surface finish — all kinds of things. So I have to have some way to control the frictional behavior while I'm doing the forming.

◆

§2.p5
  The last thing I listed was residual stresses. If I have non-uniform flow and some of it's shearing once, twice, three times, and other material is just shearing once to get the same shape change, in different parts of the part I've got different amounts of work hardening. Dr. Mares has talked about work hardening. So one region is harder than another region — local differences in strength. All these things go on because of inhomogeneous flow.

◆

§3. When inhomogeneous flow helps — grain flow in forgings [08:07]

§3.p1
  So I don't particularly want inhomogeneous flow, but it just comes out of nature and I can't always get rid of it. That's not to say it's always bad. [Tom holds up an etched steel forging.] This is a steel forging, etched fifty years ago by one of Backofen's students probably. You can see the grain structure. The original piece that was forged was probably a block — just a big cut-off end of a billet — and then it got forged and stamped into this thing. Looks like it's going to be some part of a turbine after they machine it. It has a grain structure from the original bar that came out of the rolling mill, like a piece of wood, and you can see the grains flowing this way. Then as they forge it and form these wings on either side, you can see how the grain structure flows around. If you do the forging right, you can end up with a very beneficial microstructure that will help resist crack growth. I'll turn that over to Dr. Mares for another lecture about how differences in grain structure and flow can improve the mechanical properties, particularly of forgings. You don't get that advantage from a casting necessarily.

◆

§3.p2
  [Tom holds up a second etched forging.] This is another piece, etched again probably fifty years ago. If you look carefully you can see the grain structure going around the corner. It's like a tree trunk — the grain grew from the trunk up into the branch. The grains go around the corner, so you have more resistance to fatigue cracks in this corner, which is a place of stress concentration, because the grain structures are not running perpendicular to that. You can get some beneficial effects from inhomogeneous flow. Not everything is bad.

◆

§3.p3
  I'll do this. I talked a little bit about coining a couple of lectures ago, and it seemed like there were some eyes glazing over when I talked about Delta of the operation. [Tom presses a die into a piece of clay.] If I take something I want to form, and I take a die — this happens to be a die — and I squeeze it into the surface, I've just coined a beaver into this piece of clay. But I didn't really change the shape of this pancake very much. I just did local surface deformation. Coining is a high-Delta operation — inherently high stress. I'm not taking that pancake and making a thinner pancake, I'm just embossing relief or surface detail into it. So coining, if you look back on the plot, is out at Delta equal to ten. You take a die that has some features and emboss it in the surface. Coining is a high-Delta operation.

◆

§4. Rate effects and the speed of sound [11:29]

§4.p1
  So I've picked up a few loose ends here.

◆

§4.p2
  Student: Does the rate of coining make a difference?

◆

§4.p3
  First of all, lubrication is not going to make a difference in coining at high Deltas — we said that briefly. I haven't talked a lot about lubrication, but lubrication won't make a big difference. In general when you're deforming things, metals don't start getting stronger with rate until the rate starts approaching the speed of sound — the speed of sound being about 5,000 meters per second. Yes, it does increase with rate, but only at ballistic velocities, which is not where we're doing all our deformation, unless you're doing explosive forming, which people do. In general — and I read this all the time, people say oh well it was formed at a very high rate and therefore the stresses went up — those dislocations are going through there at about a third the speed of sound. Unless the dislocation movement gets impeded, and you're not going to do that unless you exceed the dislocation velocity, you've got to get to some substantial fraction of the speed of sound before you start seeing increased loads.

◆

§4.p4
  Student: So what about recrystallization, like when you do hot rolling?

◆

§4.p5
  I think you're referring to hot forming. I'm talking about cold forming. What Dr. Mares is talking about: if in the forming operation you're introducing energy and you get nucleation and growth of new grains, now you can go from a very coarse grain structure to a very fine grain structure during the whole forging process. So recrystallization and a change in microstructure could change things. When we talk about superplasticity, we're going to see a huge difference in the effect of rate on the deformation stress. There are some things. But if you're just talking regular cold forming of metals, you're talking about dislocation velocities, and those are approaching the speed of sound, typically about one-third the speed of sound in the metal. Is that fair enough.

◆

§4.p6
  So it takes a lot more energy in the machine to go ten times as fast. The power input's got to be ten times as great. Total energy is not different, but you're putting the energy in one-tenth of the time, and therefore the power of the machine gets huge.

◆

§5. Residual stress relief — aluminum plate and submarines [14:05]

§5.p1
  I did want to say one thing about removing residual stresses. Before some of you got here, there was a discussion between Anthony and Dr. Mares over stretch forming of sheet. Dr. Mares pointed out that many times in forming the shell of an aircraft fuselage — sheet metal over a bunch of beams or struts — if it's a straight cylinder of the fuselage it's just a single curvature; if you're up at the nose or the tail it might be a double compound curvature, in which case you are stretch forming that sheet metal. As he pointed out, when you do that stretch forming you're relieving some of the residual stresses in the sheet.

◆

§5.p2
  They don't do that just with sheet, they do that when they roll the four-inch-thick plate to make the wings of the aircraft. Aluminum, because of its high thermal conductivity and the fact that it has to be heat treated and then quenched in order to get the best strength in the quench-tempered alloys, can develop significant residual stresses in plate or big bar. Remember that little washer I showed you that was supposed to be stress relieved? Out at Davenport, Iowa, Alcoa has the world's largest rolling mill. The rolls are probably as wide as this room and they're about eight feet tall. It's bigger than any steel rolling mill, because they're rolling the sheets for the wings of the aircraft. For a 747, they're going to roll some great big sheet. It might be four inches thick, could be a little thicker. You can use some really big ingots to roll aluminum. Aluminum's so light — if you try to do that in a steel mill you have a problem with the crane capacity, but in an aluminum mill you can start with really big ingots.

◆

§5.p3
  They roll these plates down, and when they're all done they have significant residual stresses. They have a big hydraulic machine that grabs that plate — might be twelve feet wide — with these jaws, and stretches it anywhere from 1 to 3% to relieve the residual stresses. On a T651, the 51 is a 1% stretch. The five is stretch-straining — mechanical stress relief. On steels we usually use temperature for stress relief; on aluminum alloys we usually use mechanical stress relief. They'll take bars that are eight inches diameter and put them in this great big machine, stretch them a little to relieve the residual stresses.

◆

§5.p4
  Student: Which way?

◆

§5.p5
  Stretching in the rolling direction. So if you've got a bar like this or a sheet like this, they're pulling it in the long direction and it relieves the residual stresses.

◆

§5.p6
  That washer I showed you — they bought it in the T651 condition. It had been stress relieved, and then they cut a piece off — washer shaped like this — and they reheat-treated it. When they reheat-treated it they reintroduced the residual stresses, and they never did anything to relieve them. They said, oh well we bought it stress relieved. Yeah, but then you reintroduced residual stresses, and when they actually shipped it, it had 8 ksi residual stresses. Stress corrosion cracking for that alloy is 5 ksi, so they got cracking of the washers. They changed the heat treatment to go to an overage condition, which now you have 20 or 25 ksi, and so you can tolerate 8 ksi residual stress.

◆

§5.p7
  But what do you do if you have something that's nice and flat to relieve the residual stresses? You don't do a 651, you do a T63, which is a compressive stress relief. You compress it 3% — you pancake it 3% — rather than stretch it. Still mechanical stress relief. The parts that are high compression you will yield, and the places that are low compression, when you do that compression you will not yield, so when you're all done you've smoothed out all the peaks and valleys of residual stress going across the part.

◆

§5.p8
  Did I tell you how the US Navy stress relieves the submarines? I don't think I told the class — I think this was a conversation right afterwards. Steel is usually thermally stress relieved. You build a big pressure vessel out of steel and you weld it, and the boiler and pressure vessel code says that if the steel is more than one-and-a-half inches thick, it must be post-weld heat treated, because the welding process introduces residual stresses. At one-and-a-half inches thick, the residual stresses will be equal to the yield strength of the steel, and that steel could now fracture in a brittle manner when ordinarily it would have been ductile. I have a crane component that fractured and a seventy-ton water bag fell on top of a man. He hurt his back pretty badly, because they didn't stress relieve the welds, which were about two inches thick on steel that was about two inches thick. No post-weld stress relief, residual stresses, and when this thing got bent — started getting a bending load that it wasn't supposed to get but it got it — instead of just bending over like a paper clip, it snapped. Not quite like a piece of glass, but it snapped, and the thing came down while he was underneath it. He shouldn't have been underneath it, but nonetheless he was, and he got hurt. So stress relief is important.

◆

§5.p9
  So what does the US Navy do? You can't take a submarine with all the components and stick it in a big furnace. That's what they do with a pressure vessel for something like a nuclear reactor — and that pressure vessel for a nuclear reactor is twice the diameter of this room and three times as tall, and they have furnaces that size. They'll stick it in there at 1200°F and stress relieve it. If they don't have a furnace that size, they will build a special furnace around it in the field, in thirty-foot-diameter vessels. But you can't do that once you have all the equipment and the O-rings, the rubber and plastic and everything else inside the submarine. So how do they stress relieve it? The first deep dive — you've got hydrostatic compression and all those welds get stress relieved mechanically on the first deep dive. That's one of my favorite stories about quality control — the requirement is that all the top management of the shipyard has to go on the first deep dive. They make sure that's a quality submarine. It's one of the best things I know. The threat of extinction really focuses the mind.

◆

§6. Scheduling and Q&A interlude [22:22]

§6.p1
  Anyway, this week I'll be lecturing on Monday and Wednesday. Today, Tuesday, is a Monday, and Wednesday. So I'm doing today and tomorrow, and Dr. Mares is doing Thursday and Friday. Next week I think I'm doing Monday and Wednesday, and Dr. Mares will figure out if he's available all three days. I looked at the schedule this morning and it looks like we might finish the lectures before spring break, as I predicted. If not, we're not going to go very far beyond it. Someone was asking when you're going to do your presentations — I don't even know what your presentations are yet. That's next Wednesday — you have to fill out that little form and tell me what you want to present on. You may have to schedule sometime to come see me one-on-one, or we can spend time in class talking generally.

◆

§6.p2
  We're probably only going to do two presentations a day, so it'd be seven or eight classes. Someone had to go somewhere for Easter — we can work around your schedules. There are even people who are not in class, who can't make it because of some scheduling conflict — they're taking it by video, that's why we're videotaping. They're going to have to find a day to come to class to make their presentation. The presentations are sort of fun. I learn from them, and hopefully you'll learn from some of these things too. Any questions on schedule?

◆

§7. Dead zones, shear, and the trolley wire [23:57]

§7.p1
  If not, I'm going to do a little more on inhomogeneous deformation until you get tired of it. Maybe you already are. Here's the inhomogeneous deformation — circular grid patterns, and what happens to the shape of those. What I didn't talk a whole lot about was the formation of a dead zone. If your die angle is not right, then nature will say that the easiest shearing plane may not be the frictional plane of the workpiece. There may be a lower-energy shear at some other angle, in which case you'll just shear the material — full frictional shear of the material. Full frictional shear is like having a friction factor of 0.5, because the shear stress is about half the yield stress.

◆

§7.p2
  If the material decides to find its own shear plane rather than the workpiece surface you gave it — if your friction is too high and nature decides that it's easier to shear along a plane at half the yield stress — then it will pick its own and you'll end up with a dead zone of material. I showed you some pictures of that. There are some cases where you actually try to achieve that — where you're shaving the surface of the material. You want to get really good clean surfaces on wire sometimes; they do this with welding wire. They draw it through a die that has an angle that will just skim shavings off the surface, so you get rid of certain types of surface defects.

◆

§7.p3
  If we look at the types of strains — this comes out of Backofen. This is an extrusion that Backofen shows. I don't know if this is actually axisymmetric or plane strain — probably axisymmetric. It looks like it's about a third across here compared to all the way across here, which means it's a 9:1 reduction in area — you square it, square one-third and you get one-ninth. So it's got nine times the length as it did originally. These are equivalent strains. The material back here has not started to flow significantly — it's got zero strain. As you get closer to the die, we have a dead zone here — you start seeing this stuff curl back on itself. The stuff coming right down the center, this is the amount of stretch it's getting as it goes through. It gets up to a strain of about 200%. This must be plane strain. Could be a true strain — we'd have to go back to the paper.

◆

§7.p4
  We have regions over here where we have the boundary layer in the friction, where we're getting so much redundant deformation the stuff is work hardened, and we're getting strains of four. Twice as much strain there as we have here — a measure of inhomogeneity. The straining is greatest right as it starts entering the die. It's 0.9 here, it's 1.5 as it turns this corner — the stuff is really getting stretched. This is an incremental strain — a Delta Epsilon plot.

◆

§7.p5
  Student: How does the dead zone — is that visible on the outside of this part?

◆

§7.p6
  You would see it. [Tom retrieves an etched brass extrusion sample.] This is brass. You're seeing all the high strain right in here, right on the corners. Here's the dead zone — that's the original casting. Everything's being sheared right along here. This one is actually axisymmetric if I remember — it's a billet.

◆

§7.p7
  Student: This one needs to be cut to be seen?

◆

§7.p8
  This one was cut to be seen, yes. This is a cross-section. You might actually see large grains if you etched it on the outside. You'll see a different grain structure here than here. This is fine grain — this has been deformed. This is getting deformed so much that the grains are pancaked, and if you went to do a heat treatment on this you would find this heavily worked material will recrystallize, whereas this will not because it has never been deformed — it has no stored energy of cold work. This is heavily cold worked. This stuff may or may not recrystallize, but if it does you're going to end up with a bunch of different grain sizes.

◆

§7.p9
  Hopefully when you've extruded the whole thing and it comes out, everything's so deformed that you get — if you deform it enough, everything becomes homogeneous again. But as it's going through the process, it's not. I showed you once before that if you do certain types of wire drawing and you try to do just a 10% draw rather than a 40 or 50% draw, you actually can make things very inhomogeneous, whereas a 40, 50, 60% draw, you start to get homogeneous again because everything's deformed so much that it's got a lot of work in it, and when it recrystallizes it gives you a nice uniform structure.

◆

§7.p10
  The worst possible situation is some sort of intermediate or low level of work. You have to put a lot of work into the material to get a uniform product. In order to get a uniform product, in some ways you want lots of extra deformation.

◆

§7.p11
  Remember the trolley wire I sent around? Phelps Dodge made that by something called the Conform process. It was invented over at a National Laboratory in Great Britain. Conform was a great big hydraulic machine — you could throw powder into the machine, and it had a circular die, a circular cavity, and it was sort of like kneading. It would take all those powders, and they get 1,000% equivalent plastic strain. You can put lead through there, you can put aluminum — you're starting to reach the limit with copper. The loads are so high that if you try to put steel through, all you're going to do is crack your steel dies. The steel is not strong enough to deform steel that much. You can deform aluminum because it's soft, you can sort of do copper, you can't do brass very easily — you'll crack your dies, almost no die life. The stuff comes out, and you may have an effective area reduction of 80% from some rod you put in. But the cold-worked redundant deformation could be 99% reduction in area. It's like taking it and kneading that dough over and over in redundant deformation. Very energy intensive process, but you end up with a tremendous amount of stored work, very fine grain size, until that stuff was almost superplastic, which is why it had such good elongation. So much that the British guys who wanted to make an extra two million dollars profit said, oh, you don't make our spec because you had too much elongation, you were too ductile — as if having too much ductility is a bad thing. I don't know that any of them went to jail, but I think they were certainly scared when they lost their passports.

◆

§7.p12
  So if you're going to get redundant deformation, it's best to get a lot of it. Which is why you can't just start with things and do 70 or 80% deformation. You really like to get above 90% deformation, if you're going to get uniform products.

◆

§8. The ring test and lubricants [33:23]

§8.p1
  One of the things we do is a ring test, to try to get the friction coefficient and the amount of barreling. You forge a little ring — a thick-wall tube — and you'll get a change in the inside diameter, which could get larger or smaller depending on the friction boundary conditions, and in the outside diameter. It's a test for forgeability of a material with a relatively simple specimen. If you have low friction you'll get something that turns into a straight-sided ring; if you have high friction you can decrease the internal diameter and get bulging on the sides.

◆

§8.p2
  People have studied this test in detail. If you look at the decrease in the internal diameter of the ring — which can be negative, meaning it gets larger, or positive, meaning it gets smaller — versus the amount of deformation up to 60, 70% squeeze. If you start with something one inch high and end up with a third of an inch, you're down to 67% deformation. Mu is the friction coefficient, from 0.57 all the way down to zero friction. With zero friction you'll get an increase in the internal diameter; with lots of friction you're going to essentially forge that internal hole together. You can do this test and get an idea of your friction coefficients — a fairly simple test.

◆

§8.p3
  Because if you're doing this on some nickel-based superalloy from a jet engine, you're doing it at 2200°F. It's kind of hard to get in there and do a lot of friction tests at 2200°F. It's much easier to smash it, look at the internal diameter, external diameter, thickness reduction, go to that plot, and say okay, where does it fall on the friction coefficient? What are the lubricants we use? Glass. You spray on a glass frit, and people like Acheson Industries make different types of glass for different forging temperatures. You want a glass that's still viscous — more viscous than honey, but not so viscous that it's still brittle like glass. You don't want it so fluid that it just flows away. The other lubricant is graphite compounds. Graphite might burn in the air eventually, but you're coming down with a big forging press — wham. The big forging press doesn't take long; you've got the whole thing occurring in a fraction of a second.

◆

§9. The biggest forging presses [36:59]

§9.p1
  Anybody know what the biggest forging presses are? The biggest I've ever seen, and there's only two of them — the Air Force built them in the early 1950s, because they were starting to build bigger and bigger bombers, and they needed bigger forged parts because they didn't trust welding. They still don't. They built two 50,000-ton presses. One of them is right here in North Grafton, Massachusetts, at what used to be the Wyman Gordon plant. It's now owned by Krupp Steel, a German steel company — they bought Wyman Gordon. The other one is in Cleveland. Alcoa owns that one. Alcoa has a forging plant in Cleveland and they do great big aluminum forgings for aircraft. The Wyman Gordon plant tends to do titanium and nickel-based superalloys. It's a 50,000-ton press.

◆

§9.p2
  I've been to it once back in the early '80s when it had a crack. The forging floor is basically a dirt floor, and you have these columns going up about five or six stories. They're about four feet in diameter — probably five or six — and there are six of them. You have a big hydraulic hammer up here that's going to come down. The base underneath goes down for six stories. I had to go down in an elevator to see one of the beams at the bottom. They had a series at the top, and at the bottom they had a series of I-beams which had a cross-section that looked something like this, and each one was forged. The top surface was machined within ten-thousandths of an inch because it had to be the machine base. The web thickness was about nine inches if I remember, and the whole thing was like six feet tall. It weighed 300 tons for each one of these beams. There were six of them across the base and six across the top. One had developed a crack at a weld over the thirty-year history of this thing being a forging press. The estimated cost to replace the whole unit was two billion dollars in 1983.

◆

§9.p3
  They could make forgings half the size of this room, weighing 50 or 100 tons, out of some pretty fancy materials at temperatures of well above 2,000 degrees. The dies would be the size of this room. The anvil — the bottom die — would be approximately the size of this room. A lot of these anvils were cast.

◆

§9.p4
  I once had a fracture in a 33-inch diameter propeller shaft on a liquid natural gas tanker. I was kind of teasing Professor Pelloux — Professor Pelloux is still alive, he's retired, his specialty was fatigue and fracture — I said I bet I've got a bigger fracture than you've seen, because a 33-inch diameter shaft fracturing is pretty good size. He said, I don't think so. I said, what do you have? He said he had an anvil base to a big forging press, and the fracture was like 10 feet by 20 feet. That's a big fracture. If you had to pull it in two at 50,000 pounds per square inch, there are a lot of square inches in 10 by 20 feet.

◆

§9.p5
  The biggest forging presses are 50,000 tons. The Air Force had plans in the '50s to build a 100,000-ton forging press. They couldn't just build it anywhere — they found a granite mountain in Colorado for the base, and they were going to build this thing in the base of the mountain because they couldn't afford the foundation. It would have gone down like ten stories into the ground. They never built it, because electron beam welding came along, and it became more economical to design things to be electron-beam welded. Things like the center box for the first swept-wing fighters — at sonic speeds the wings would be like this, and at supersonic speeds they'd go back. That whole box — if you think of the wings as your arms, it was your chest part, and this was your shoulder, the shoulder joints of the aircraft — they learned to make that by electron beam welding in the late '50s. They never built the 100,000-ton press, but they had plans. It would have cost a fortune — in the 1980s these were going to be two billion dollars.

◆

§9.p6
  To give you some idea of the types of friction coefficients you get with graphite and glass lubricants for forging — this is out of a friction-in-metal-forming book. What a great title — everybody wants to have a copy of that at home. Here are some of the alloys: 6061 aluminum, workhorse aluminum alloy; titanium alloys; stainless steel; Waspaloy, a high-temperature nickel-based alloy for jet engines; precipitation-hardened stainless steel; workhorse titanium; Inco 718 [Inconel 718], the workhorse nickel alloy used in jet engines; Udimet, a nickel-based superalloy; 7075 aluminum. The specimen temperatures go up to 2100°F. I told you 2200; the highest here is 2100. The frictional shear factor as measured in a ring test was anywhere from 0.18 to 0.53. The contact time — someone was asking how long — is a fraction of a second, measured in tens of milliseconds. The ring ratio is outer diameter to inner diameter to reduction. Lubrication system B is basically a graphite with a caustic pre-coat, and C is a glass. These are all Acheson types of things.

◆

§9.p7
  Friction has a big effect on how many tons you need. With a lubricant with a lower friction factor, you might be able to forge something with a 10,000-ton press as opposed to a 15,000-ton press. I don't know that I've seen any really big presses made recently. I was working on a weld repair — if you take the welding course I bring in a 20-inch-thick weld repair, on a big head of a 7,000-ton forging press. That press was stamping out truck wheels, aluminum truck wheels. If you want to look at an eighteen-wheeler on the highway, look at the size of the forging — 7,000-ton press to make that aluminum forging. The dome of that head was about ten feet high, and 80% of it was square and 80% of the way across the room in the short direction. It would have filled up a third of the volume of this room and weighed about 350 tons.

◆

§10. Forgeability, materials, and rate effects on lubricants [45:55]

§10.p1
  Student: You talked about friction as being good to reduce load, but is it also fair to say it would reduce your inhomogeneous flow?

◆

§10.p2
  Not all the time. It depends on the Delta factor. If I have higher Delta and lower friction, it might be the same as lower Delta and high friction. There's a trade-off between friction and Delta — the height-working ratio. If you end up with low friction and low Delta, it's going to be more homogeneous, no question. But I can't just say it in general, because the two are competing. High Delta, high friction make it more inhomogeneous; low Delta, low friction make it more homogeneous. So low friction usually means more homogeneous. Sometimes you want more inhomogeneous because you need that extra kneading to get the grain structure refinement.

◆

§10.p3
  There's a lot of experience and art to these things. People have big fancy finite element models for predicting deformation in forging, and they're not bad — a heck of a lot better than sheet metal. Sheet metal is still a very difficult computational problem, and people have tried, believe me. That's the bread and butter of the automotive industry — the stamping process to stamp out sheet metal. A set of dies for a new high-volume automobile — and high volume is 100,000 units, 30,000 units a year, 100,000 units over three years — a set of dies is somewhere between 100 million and a couple hundred million dollars for the sheet-metal-forming dies. That's just for tooling. Then you've got to pay operating costs and steel going through it. So it's pretty impressive.

◆

§10.p4
  Any other questions? One thing I wanted to show you is that when we work things, they get hot. You're putting a lot of energy in when you're deforming. This is from wire drawing in some die — the material is coming in at 86°F and coming out at 130°C. You've got a 212-degree temperature rise due to the friction. If this is in wire drawing, they often use an oil-based lubricant, but the lubricant that works at 30°C has also got to work at 300°F. You're limited in your drawing speed. When they're doing wire drawing, it's sort of impressive to see these things spinning at sixty miles an hour. They're drawing at sixty miles an hour, or they would go higher except their lubricant will break down and turn to carbon. You're limited by your lubricant and how hot it can go. Your frictional boundary conditions are changing a lot.

◆

§11. Classification of metals by forgeability [49:23]

§11.p1
  Let's talk a little so I can try to finish up forging in the last couple of minutes. Different materials forge differently. Classification of metals in order of increasing forging difficulty: tungsten alloys are most difficult; nickel-based superalloys are right behind them; molybdenum alloys — molybdenum melts at 2600°C; tantalum and niobium — tantalum is 3,000°C, niobium's like 2400°C melting temperature. So you've got your iron-based, nickel-based superalloys; titanium's in the middle; simple nickel alloys are not so bad. The easiest of all is aluminum. Carbon and low-alloy steels are actually fairly easy.

◆

§11.p2
  What you can deform — this is an aluminum I-beam shape. This is what you could do if it were a nickel-based superalloy. You can obviously get lots of metal flow in aluminum for one forging. This started out as a disc and ends up as an I-beam; this starts out as a disc and ends up as a dog bone. You've got to have more dies if you want to end up with this shape — four or five dies in the nickel-based alloy to get to the same shape change you would in aluminum.

◆

§11.p3
  Another way to look at this is the increasing flow strength of the forging pressure, decreasing forgeability. The nickel-based superalloys are very difficult down here. The easiest stuff is aluminum, carbon steel, alloy steel. Stainless steels are in the middle, and you've got all kinds of other things around here — Waspaloy and aluminum. Forging twenty years ago was all sort of empirical. Because of the advances in computers and finite element analysis, it's not all empirical anymore. You can do some pretty good calculations of the forgeability of things. But it still takes big presses and very expensive equipment. You end up with something with lots of deformation, lots of homogeneity, good grain structure in terms of fracture resistance. Forgings are usually considered high-quality parts. I'll see you tomorrow. Have a nice rest of your Monday.

◆

Cases referenced

MIT machine shop mushroomed tool discovery
  §1.p1
  Tom confiscated a fifty-year-old mushroomed steel bar from the MIT machine shop and cut a section to pass around class as a deformation specimen. Linked to a recurring eye-injury hazard from chips flying off mushroomed hammer heads.

Mushroomed hammer head eye injuries
  §1.p1
  Tom cites "three or four cases" of chips breaking off mushroomed hammer heads and blinding the user. Used to motivate the discarded tool as a teaching artifact.

SS Great Britain propeller shaft forging
  §1.p3
  Carl corrected Tom's earlier reference to "Kingdom Brunell" — Isambard Kingdom Brunel was the engineer behind a huge 1830s ship. Tom is correcting his own attribution from a prior lecture's case.

Davenport Iowa plate stress relief by hydraulic jacking
  §5.p2
  Alcoa's Davenport, Iowa rolling mill — "the world's largest" — rolls aluminum plate up to four inches thick for 747 wings, then mechanically stress-relieves it by 1–3% stretch in a large hydraulic machine. Used to introduce the T651 / T63 temper designations as mechanical-stress-relief codes.

Aluminum washer stress-corrosion cracking failure
  §5.p6
  Customer bought aluminum in T651 (stress-relieved) condition, machined washers, reheat-treated them, and did not re-relieve the residual stresses. Resulting 8 ksi residual stress exceeded the 5 ksi SCC threshold for the alloy; washers cracked. Resolved by going to overage temper with higher SCC tolerance.

Welded crane component failure
  §5.p8
  A two-inch-thick steel crane component with un-stress-relieved welds failed in brittle fracture under bending, dropping a seventy-ton water bag onto a worker (back injury). Boiler-and-pressure-vessel code requires post-weld heat treatment above 1.5 inches; this code was not followed.

US Navy submarine first-dive stress relief
  §5.p9
