Repository: r-h-taylor/r-h-taylor.github.io

File: lectures/2SD5PP34M88.html
WM_S2014_07 — Eagar Corpus

A Narrative Pedagogy of Engineering
  
  Lectures
  Cases
  Case Map
  Search
  About

‹
  WM_S2014_07

  ›

Welding Metallurgy
  Spring 2014
  Session 
  ·
  4 sections
  1 cases
  ·
  Watch on YouTube ↗
  all files

✓ Layer 3 — readable

✓ Layer 2 — cleanup

§1
  Manganese, sulfur, and carbon steel composition
  00:10

§2
  Hardness vs. hardenability
  03:20

§3
  Transformation diagrams and cooling rates
  06:57

§4
  Welding old steels of unknown composition
  10:48

Layer 3 — readable edition

§1. Manganese, sulfur, and carbon steel composition [00:10]

§1.p1
  The phase diagram for manganese and sulfur has a eutectic right here. There are two liquids that form at very high temperatures in the manganese-sulfur system, and the sulfur-rich liquid, which is basically manganese sulfide, forms a eutectic and melts at 1570°C. That means it's solid in the liquid steel, because steel melts at 1538°C. If you look at the periodic table, the only two sulfides that melt above 1538°C are molybdenum and manganese. Molybdenum, when you alloy it with iron, forms the lower-temperature sulfur. This is the iron-sulfur system, and you can see there's a very deep eutectic, just like the iron-carbon system, except it goes down to 988°C. So when steel melts at 1538°C, you get some sulfur in the liquid iron, and you will have liquid iron sulfide — unless you throw some manganese in.

◆

§1.p2
  Manganese is unique on the periodic table. It's the only element that will tie up the sulfur, okay. Until we had John Chapman and Nick Grant and other people who were faculty in this department, who taught people how to get the right slag composition to draw the sulfur impurity out of the liquid iron, people didn't know how to make iron-carbon steels with much lower than 0.4 sulfur. So they always put manganese in, and they still do. Manganese is not harmful — in fact, it's beneficial to strength and toughness and other things. It's relatively inexpensive, and it's really the main use for manganese in the world, because on average steel has half a percent to one percent manganese. If you've got half a billion tons of steel, that's a market of several million tons of manganese.

◆

§1.p3
  So steels aren't iron, manganese, carbon. They often have iron, manganese, silicon, and carbon — with sulfur and phosphorus as impurities. We usually talk about a carbon steel by just talking about these elements: iron, manganese, silicon, and carbon. The silicon is sometimes put in to get the oxygen out of the steel. Once you burn the carbon out, you're burning it out with oxygen, which means you're throwing a lot of oxygen into the steel. If you don't get that oxygen out, you'll get bad properties. So you throw some silicon in to make little quartz particles, SiO₂ inclusions in the steel, which are not terribly harmful. So that's some general steelmaking technology. Any questions on that?

◆

§2. Hardness vs. hardenability [03:20]

§2.p1
  If I go back to some of these phase diagrams again, transformation diagrams — we talked about hardenability. Hardenability is the relative ability of the ferrous alloy to form martensite when quenched above the upper critical temperature. We want to know the hardenability in terms of the thickness of the steel that can be heat-treated to a given hardness. Hardening is sort of like Jonathan was asking about — can I harden just one surface or so of the steel? It turns out I can.

◆

§2.p2
  [Tom passes around the table of contents of a heat-treatment handbook.] Most of the contents are on heat treating of steel. Why? Because steel is 95% of all metals. So you have heat treatment of steel, you have surface hardening of steel. What do I mean by surface hardening? Jonathan asked earlier about getting a case — you can just heat the surface of the steel. If you want a tough core, which is low-carbon, but you want a high-carbon surface because it's good high hardness and wear resistance such as on a ball bearing race, you may carburize the steel. You start with a low-carbon steel and then you heat it up with a laser or an electron beam, you carburize it in a gas or in a liquid, or you nitride it. You can do a lot of things to heat the surface of that steel and make it very hard, and that's what we do to make ball bearings.

◆

§2.p3
  Then they talk about heat-treating equipment, heat treating the cast irons, heat treating tool steels, stainless steels, and at the end of the book they have a chapter on every other type of metal, okay. No need to copy this — this was to show you there's lots of different types of hardening that we do because steel is such a common material.

◆

§2.p4
  [Tom distributes a hardness-versus-carbon-content chart.] So here's a copy of this curve, and this shows the hardness of the steel. There's hardness and hardenability. Hardness is how hard — indentation hardness — the steel gets, and it's merely a function of carbon content. At about 0.6 carbon it tends to level off. The low-carbon steels are not very hard, the medium-carbon steels are intermediate, and the high-carbon steels are high hardness. This is why we talk about high-carbon steels as high hardness, medium as intermediate, and low-carbon as low hardness — merely a function of the carbon content. But the depth of the hardening, how deep I can do that when I quench it, is a function of the alloy content.

◆

§3. Transformation diagrams and cooling rates [06:57]

§3.p1
  If I need to understand whether I can weld a steel, I don't want to get something that's too hard. I want to get something that I can heat up and let it cool down and not have everything fall apart on me, okay.

◆

§3.p2
  [Tom locates a transformation-diagram handout.] Here's my transformation diagram in this Metals Handbook article. As a function of carbon: 99% martensite, 90% and 50% martensite if I cool it down. These are the cooling curves for the austenite-ferrite, austenite-bainite, austenite-martensite. What we see here is it takes time. Right here, the A curve — I can cool and get 100% martensite in an 8630 steel, which has a little bit of alloy, three-tenths of a percent carbon, but I have to cool within 10 seconds to harden something to a sixteenth of an inch deep. That's still pretty fast, and it's got a little alloy content. If that was carbon steel, I would have to cool within one second to get a sixteenth of an inch deep. That's not very much depth of hardening.

◆

§3.p3
  If I go to more highly alloyed steels — the next page shows you some different types of heating or cooling. Quenching and tempering: you quench, get down to room temperature, then you have to bring it up to temperature because the martensite's brittle. After you form the martensite, if you heat it up and temper it at somewhere between 300 and 600 degrees Fahrenheit, you can soften the steel and get something that's very hard and still ductile. You can do all kinds of other things. This is called austempering: you cool it down into an oil bath or a lead bath, hold it at this higher temperature, let it transform and then cool it down, you get bainite, which has very good ductility, but is expensive because you have to have this fancy quenching.

◆

§3.p4
  Here are some curves. This is a 1080 steel, a 5140, 1034, and a 9160. You can start looking at these things and seeing the amounts of time that you have for transformation. These low-alloy steels, ten, twenty seconds, and the stuff will have transformed. But the problem with welding is welding can cool down in two or three seconds. So if I do arc welding on a steel, I can end up with something that's going to be very hard and brittle unless I do something to control the properties of steel.

◆

§4. Welding old steels of unknown composition [10:48]

§4.p1
  For about thirty years I worked with a company that was a spinoff of mechanical engineering here at MIT, and they would call me up from time to time. They'd say, "We're redoing something" — like Dr. Belmar [?] said, they're redoing something like the Longfellow Bridge. They've got this old steel in this old building, and they want to know how to weld it. What's the welding procedure they want me to develop — the type of heating and cooling for some particular steel? And I'd say, "Well, what's the composition?" They'd say, "We don't know." And I'd say, "Then I can't tell you, because I need to know how much carbon, how much alloy content is in the steel. I also need to know the thickness of the steel."

◆

§4.p2
  If they give me that information, I then go to this little book called Weldability of Steels, fourth edition, about 1985, and in the back it has about 20 pages of a table. The table looks something like this — you've got a copy of it now. There are 208 different steels in this table. I'm giving you page one. Steel composition — I need to know the composition of the steel, the carbon range, the thickness range. These are the first two things I need to know. Then it'll tell me the preheat and interpass temperature for making that arc weld. It'll tell me what happens if I use low-hydrogen electrodes, it'll tell me if I don't use low-hydrogen electrodes, it'll tell me if I need a post-weld heat treatment, if I need to do painting. It'll also tell me what the spec says the composition should be. So that one little table, and about 10 years' experience as a welding engineer, and I can draw up a procedure as required by some book such as the structural welding code.

◆

§4.p3
  [Tom holds up a structural welding code.] So here's a structural welding code, and we'll talk about procedures and things like that. If I want to weld a steel, there are hundreds of them out there, and they all behave a little bit differently. Some are easy to weld, some are very difficult. So that's it until tomorrow.

◆

Cases referenced

Longfellow Bridge renovation welding consultation
  §4.p1
  Used as the prototypical "client calls with old steel of unknown composition" example. Tom describes the recurring pattern: a thirty-year consulting relationship with an MIT mechanical-engineering spinoff firm that would call him when they needed to weld old steel in renovation projects (Longfellow Bridge cited as example), and he could not develop a procedure without composition and thickness data.

Layer 2 — cleanup edit

p1 00:10
  Well anyway, so the phase diagram is such that for manganese and sulfur, right here there's a eutectic. There's two liquids that form at very high temperatures in the manganese sulfur system, and the sulfur-rich liquid, which is basically manganese sulfide, forms a eutectic and melts at 1570 C. That means it's solid in the liquid steel, because the steel melts at 1538. Turns out if you look at the periodic table, the only two sulfides that melt above 1500 centigrade — 1538 centigrade — are molybdenum and manganese. And molybdenum, when you alloy it with iron, forms the lower-temperature sulfur, this. Okay, this is the iron-sulfur system, and you can see there's a very deep eutectic, just like the iron-carbon system, except it goes down to 988 C. So when steel melts at 1538, you get a little sulfur liquid in your iron, or you get some sulfur in the liquid iron, and you will have liquid iron sulfide, unless you throw some manganese in.

p2 01:31
  Manganese is unique on the periodic table. It's the only element that will tie up the sulfur, okay. And until we had John Chapman and Nick Grant and other people who were faculty in this department, who taught people how to get the right slag composition to draw the sulfur impurity out of the liquid iron, people didn't know how to make iron-carbon steels with lower than point four sulfur, or much lower than point four sulfur. So they always put manganese in, and they still do. Manganese is not harmful — in fact, it's beneficial to strength and toughness and other things. It's relatively inexpensive, and it's really one of the only — it's the main use for manganese in the world, because on average steel has half percent to one percent manganese. If you've got half a billion tons, that's a market of several million tons of manganese.

p3 02:25
  So steels aren't iron, manganese, carbon. They often have iron, manganese, silicon, and carbon, because with sulfur and phosphorus impurities — I'm just putting impurities in parentheses — we usually talk about a carbon steel by just talking about these elements: iron, manganese, silicon, and carbon. The silicon is sometimes put in to get the oxygen out of the steel. Once you get the carb— burn the carbon out, you're burning it out with oxygen, which means you're throwing a lot of oxygen into the steel. If you don't get a lot of that oxygen out, you'll get bad properties. So you throw some silicon in to tie up the— actually make a little quartz particles, SiO2 inclusions in the steel, which are not terribly harmful. So that's some general steelmaking technology. Anybody have any questions on that?

p4 03:20
  Okay. If I go back to some of these phase diagrams again, transformation diagrams, we talked about hardenability. And hardenability is the relative ability of the ferrous alloy to form martensite when quenched above the upper critical temperature. And in fact, we want to know the hardenability in terms of the thickness of the steel that can be heat-treated to a given hardness. Hardening is sort of like Jonathan was asking about — can I harden just one surface or so of the steel? It turns out I can.

p5 04:04
  If you go to a book on heat treatment, and I'll pass this around since you can't read it, it's just the table of contents of a book on heat treatment. And most of the contents are on heat treating of steel. Why? Cause steel is 95% of all metals. So you have heat treatment of steel, you have surface hardening of steel. What do I mean by surface hardening? Well, Jonathan asked earlier about — if you get a case, you can just heat the surface of the steel. If you want a tough core, which is low-carbon, but you want a high-carbon surface because it's good high hardness and wear resistance such as on a ball bearing race, you may carburize the steel. You start with a low-carbon steel and then you heat it up with a laser or an electron beam, you carburize it in a gas or in a liquid, or you nitride it. You can do a lot of things to just heat the surface of that steel and make it very hard, and that's what we do to make ball bearings.

p6 05:26
  Then they talk about heat-treating equipment, heat treating the cast irons, heat treating tool steels, stainless steels, and then at the end of the book they have a chapter on every other type of metal, okay. No need to copy this — this was to show you there's lots of different types of hardening that we do because it's such a common material.

p7 05:44
  And the last time, I was telling you that we basically had — the hardness of the steel is a function of the carbon content, and I think I probably haven't handed this out. So here's a copy of this curve, and this shows the hardness of the steel. There's hardness and hardenability, and hardness is how hard — indentation hardness — the steel gets, and it's merely a function of carbon content. And about point six carbon it tends to level off. But the low-carbon steels are not very hard, the medium-carbon steels are intermediate, and the high-carbon steels — this is why we kind of talk about high-carbon steels are the high hardness, medium are intermediate, and low-carbon are low hardness. Merely a function of the carbon content. But the depth of the hardening, how deep I can do that when I quench it, is a function of the alloy content.

p8 06:57
  So if I need to understand whether I can weld a steel, I don't want to get something that's too hard. I want to get something that I can heat up and let it cool down and not have everything fall apart on me, okay. So what I do is I try not to lose my— [Tom searches for a handout.] I may need one of those back. Say, can I have all this back? I got one up here somewhere, but I don't know where it is.

p9 07:59
  So here's my transformation diagram in this Metals Handbook article here. My function of carbon, four — ninety-nine percent martensite, fifty — ninety percent and fifty percent martensite if I cool it down as a function of carbon. These are the cooling curves for the austenite-ferrite, austenite-bainite, austenite-martensite. And what we see here is it takes time. And right here, the A curve — I can cool and get one hundred percent martensite in an 8630 steel, which is a little bit of alloy, three-tenths of a percent carbon, but I have to cool within 10 seconds to harden something to a sixteenth of an inch deep. Well, that's still pretty fast, and it's got a little alloy content. If that was carbon steel, I would have to probably cool within one second to get a sixteenth of an inch deep. That's not very much depth of hardening, so far as that goes.

p10 08:56
  If I go to more highly alloyed steels, which is probably on the next page — well, the next page shows you some different types of heating or cooling. Quenching and tempering: you quench, get down to room temperature, you have to bring it up to temperature because the martensite's brittle. But that, when you — after you form the martensite, if you heat it up and temper it at somewhere between 300 and 600 degrees Fahrenheit, you can soften the steel and get something that's very hard and still ductile. You can do all kinds of other things. This is called austempering: you cool it down into an oil bath or a lead bath, hold it at this higher temperature, let it transform and then cool it down, you get bainite, which is the stuff that has very good ductility, but is expensive because you have to have this fancy quenching.

p11 09:50
  Here are some curves. This is a 1080 steel, a 5140, 1034, and a 9160. And you can start looking at these things and seeing the amounts of time that you have for transformation. These low-alloy steels, ten, twenty seconds, and the stuff will have transformed. But the problem with welding is welding can cool down in two or three seconds. And so if I weld a steel, if I do arc welding on a steel, I will end up with something — I can end up with something that's going to be very hard and brittle unless I do something to control the properties of steel.

p12 10:48
  So until I did some other things, for about thirty years I worked with a company that was a spinoff of mechanical engineering here at MIT, and they would call me up from time to time, and they would ask me, "Well, we're building, we're redoing something" — like Dr. Belmar [?] said, they're redoing something like the Longfellow Bridge. They've got this old steel in this old building, and they want to know how do I weld it. What's the welding procedure that they want me to develop, the type of heating and cooling that they have to have for some particular steel? And I say, "Well, what's the composition?" They say, "Well, we don't know." And I said, "Then I can't tell you, because I need to know how much carbon, how much alloy content is in the steel. I need to also know the thickness of the steel." And if they give me that information, I then go to this little book called Weldability of Steels, which is a fourth edition about 1985, and in the back it has about 20 pages of a table.

p13 11:55
  And the table looks something like this. You've got a copy of it now. There are 208 different steels in this table. I'm giving you page one. Steel composition — well, I need to know the composition of the steel. I need to know the carbon range, the thickness range. These are the first two things I need to know. Then they will tell me — and I will go over this tomorrow, I'm finally getting to weldability of steels — it'll tell me the preheat and interpass temperature for making that arc weld. It will tell me what happens if I use low-hydrogen electrodes, it'll tell me if I don't use low-hydrogen electrodes, tell me if I need a post-weld heat treatment, it'll tell me if I need to do painting. It will also go across, tell me what that grade of steel — what the nominal, what the spec says the composition should be and things. So that one little table, and about 10 years' experience as a welding engineer, and I can draw up a procedure as required by some book such as the structural welding code.

p14 13:08
  So here's a structural welding code, and we'll talk about procedures and things like that. But if I want to weld a steel, there are hundreds of them out there, and they all behave a little bit differently, and some of them are easy to weld, some are very difficult. So that's it until tomorrow.

×
  Editorial note

The teaching archive of Thomas W. Eagar (1949–2022), MIT. A three-layer searchable corpus. Editorial conventions: methodology. Cite the corpus and the methods paper together — see About for details.

File: lectures/2bPgU1dNqBg.html (part 1 of 2)
SMS_S2016_02 — Eagar Corpus

Materials Engineering: A Narrative Pedagogy
  
  Lectures
  Cases
  Case Map
  Quotes
  Search
  About

‹
  SMS_S2016_02

  ›

Structural Materials Selection
  Spring 2016
  Session 
  ·
  10 sections
  11 cases
  ·
  Watch on YouTube ↗
  all files

✓ Layer 3 — readable

✓ Layer 2 — cleanup

§1
  Course logistics: presentations and scheduling
  00:09

§2
  Technology Review and the question: why no 3D printing of metals?
  06:19

§3
  The origins of 3D printing: stereolithography and the Cima-Sachs printhead
  09:11

§4
  Early attempts at metal 3D printing
  15:18

§5
  The five whys: why metals, and why not plastics or ceramics?
  20:17

§6
  Mechanical properties that defeat metal 3D printing: thermal expansion, volume change, residual stress
  28:33

§7
  Surface chemistry and surface tension: the Langmuir and the Bond number
  33:29

§8
  Heat transfer: Fourier and Prandtl numbers, and why you need lasers or electron beams
  40:16

§9
  The Navy particle-beam-weapons-to-3D-printing pivot
  45:31

§10
  Why electron beams might have worked: 500 pounds per hour, and the Grüneisen stress relief
  48:42

Layer 3 — readable edition

§1. Course logistics: presentations and scheduling [00:09]

§1.p1
  We will videotape the presentations. Even if you can't make it to class, you're expected to watch the presentations — all of them. A number of students from past years have watched them all because they liked it. There's usually some flexibility in the scheduling.

◆

§1.p2
  Last year we were actually able to get this room from 9:00 to 11:00, and on some days we did six presentations. The advantage of videotaping a live class is that some students can take this class even though they have conflicts with other classes. More and more faculty at this Institute don't just do Monday-Wednesday-Friday or Tuesday-Thursday at a particular hour. They might be lecturing at 11 o'clock and then throw in a 9 a.m. listed class, as if that doesn't screw up the schedule for another class.

◆

§1.p3
  So there are some students with conflicts who can't come on Wednesdays but would like to take the course. That's fine — you can watch the Wednesday lecture. These will go up on YouTube within a couple of class days once we get started. If we finish all the live lectures by early March, you've got plenty of time before grades go in in May. Some students take all three modules online, which is fine with me. You don't have to come to a live lecture. I think of it as sort of synchronous-asynchronous learning.

◆

§1.p4
  For the presentations: whatever modules you take, we'd like you to do a one-page summary of what you think you got out of the module. Bullet points of the key points. If you had to give a two-minute elevator pitch — you happen to get on the elevator with the CEO of a big company — you've got to be able to tell everything. Give us a short summary.

◆

§1.p5
  You're going to have ten minutes for the presentation itself, plus about another ten minutes for questions and answers from the other students. If you go over ten minutes, I will be timing it, and I will stand up. After eleven minutes I will slowly start walking toward you. By twelve minutes, you don't want to know me. You should not have more than ten PowerPoint slides — you can't do more than one PowerPoint slide a minute. That's a good rule of thumb and I've got a lot of empirical data to support it. Think about how you're going to organize the presentation. It's harder to make a short presentation than a long one. Some famous person once said, when asked to give a talk: if you're going to give me two hours, I can do it right now; but if you want 120 seconds, I'll need time to prepare.

◆

§1.p6
  Any topic you like. Some students will come in and present a thesis proposal, I don't care. Talk about something you did this summer. It's supposed to be informative to the other students. Any questions?

◆

§2. Technology Review and the question: why no 3D printing of metals? [06:19]

§2.p1
  Today I want to talk about a question that I was asked by Technology Review about two weeks ago. Technology Review is the magazine MIT puts out. James Rhyne Killian — former president of MIT, chairman of the corporation, 23 honorary doctorates, though he never got a real doctorate, and the first science advisor to the president — Killian started at MIT in 1925 as the editor of Technology Review. It's read by something like 60,000 people around the world, a lot of them congressional staffers and people in the know. If I want to look at what's new and upcoming in technology, I go to Technology Review, because it has the MIT imprimatur of being a little more in depth than the Wall Street Journal.

◆

§2.p2
  They came to me and said, we'd like to interview you on why there is no 3D printing of metals. That was the question.

◆

§2.p3
  This connects to the broader framing for the course. We're talking about the selection of structural materials. Structural materials are used in very large volumes, whereas functional materials — a catalyst, say — get used in micrograms. You hear a lot about nanotechnology; most of nanotechnology is going to be in functional materials: electronic, optical, chemical, magnetic, computer storage. The mechanical properties are what structural materials are mostly about, and that's what we're interested in.

◆

§3. The origins of 3D printing: stereolithography and the Cima-Sachs printhead [09:11]

§3.p1
  Does everybody know what 3D printing is? The original was called stereolithography. It was invented in the mid-1980s by a guy at the University of Texas. He had a bath of liquid photochromic polymer resin and two laser beams. Where the two lasers came together and intersected, the greater intensity of the UV would cause the liquid polymer to polymerize and solidify. He could build up a three-dimensional object by scanning. He was elected to the National Academy of Engineering for coming up with this idea.

◆

§3.p2
  About four or five years later, two guys here at MIT coined the term 3D printing — Professor Ely Sachs in mechanical engineering and Michael Cima, a materials engineer. They had initial funding from the Leaders for Manufacturing program. 2D dot-matrix printers were already available. They had the clever idea: instead of using ink, let's make our own ink that's a ceramic slurry, and 3D-print a layer of ceramic at a time. [Tom shows a complex 3D-printed ceramic shape from a web image.]

◆

§3.p3
  So those are your two original examples: stereolithography, which was plastics, and then Cima and Sachs, who coined the term 3D printing — now a generic term — using a $300 2D printhead and an old table that would traverse up and around to make parts. Some of the first parts they made twenty-five years ago were ceramic molds for medical devices like artificial hips. Why would that be an early adoption for this technology?

◆

§3.p4
  Student: Customizable to the individual.

◆

§3.p5
  Customizable to the individual, that's one. Cost is the other — these are very high-value-added products. They're selling artificial hips for three, five, ten thousand dollars depending on complexity. So you can afford to do something that's very slow. They couldn't make metal parts back then because metal melts at very high temperatures, but it's easy to put down a little ceramic slurry. The big challenge was the CAD system — taking the design from the computer and turning it into a program that runs the machine to make the ceramic molds that you cast metals in. That was the early adoption.

◆

§3.p6
  There's a related story from the same era. They were trying to make little enzyme strips for testing blood sugar — those plastic strips diabetics use, where you prick your finger, put a drop of blood on the strip, and read it on a little meter. The enzyme on that strip costs ten thousand dollars a gallon. They were having terrible quality-control problems getting the enzyme onto the strips. I said, why don't you get a 2D printhead and just print the enzyme onto these strips, however much you want? Well, it turns out one of the second big applications for 3D printing wasn't enzyme strips — that company refused to listen, though I'll bet you now they're using the technology — it was making pharmaceutical pills. Most of the filling in a pill is calcium carbonate, limestone, something not toxic — sometimes magnesium carbonate. That's the carrier for the real drug.

◆

§3.p7
  One of the problems in popping out pills is making sure the powders are mixed uniformly. They're not always homogeneous when you start making little pills at large volumes. So they were 2D-printing the drug onto the pills to get a uniform dose.

◆

§4. Early attempts at metal 3D printing [15:18]

§4.p1
  Some of the early attempts were at metals. In fact I had a research contract — I didn't need the money, so I gave it to someone over in mechanical engineering who wanted to do 3D printing of printed circuit boards.

◆

§4.p2
  [Tom holds up a printed circuit board.] Here's a printed circuit board. This is a thick one — about 21 layers, some metal on some plastic, a bunch of layers through the thickness. This was cut from a panel about 24 inches by 36 inches. This is basically what Cisco puts their little router chips on. These things are worth a fortune. They wanted to be able to customize one-of-a-kind printed circuit boards. I was also working with Motorola — they had a little operation down south, and another here on Route 128 — and they were trying to do the same thing. It never worked. People would still love to do this.

◆

§4.p3
  So that's why now, 25 years later, they're asking me the question: why don't they do this? Well, I had a project back in the mid-1990s to try to make some parts by 3D printing of metals. [Tom passes samples around.] This is nickel-aluminum-vanadium superalloy, electron-beam 3D-printed. We laid down strips. This other one is aluminum-bronze. The Navy was paying for this — they'd like to make propellers and things. We came up with a way to do it, but the equipment would have cost on the order of ten million dollars to make big parts. That's what we were focusing on.

◆

§4.p4
  So now, 25 years later, people are still not making a lot of 3D-printed metal parts. Why? You can ask, as the Japanese do, the five whys. Has anyone heard of the five whys before? What are they?

◆

§4.p5
  I think I talked about this last time. If you want to get to the root cause of a problem, you keep asking why. A few years ago in Philadelphia, an Amtrak train jumped the rails coming into 30th Street Station. Why did the train jump the rails? The first answer: he was doing 50 miles an hour in a 30-mile-an-hour zone. Around the curve, you go too fast, you jump the rails. Why was he going 50? He was on drugs. You can do the same thing with the MBTA cars around here. There's nothing magic about five whys — it could be four, it could be six. If you keep asking why, like a three-year-old asks their mother, and you keep answering, eventually you get to the root cause.

◆

§5. The five whys: why metals, and why not plastics or ceramics? [20:17]

§5.p1
  So let's do the five whys on metals. Why metals? Why are people interested in metals at all? Why don't you just go with ceramics and glasses? Why not plastics?

◆

§5.p2
  Plastics just can't take the heat. What's the highest-temperature plastic? Silicone rubber, those little kitchen tools that pay a premium for being in silicone rubber — those will go to 500 degrees Fahrenheit. Try building a heat engine at 500 degrees Fahrenheit maximum. You'd like something that goes to higher temperatures. Well, ceramics can take higher temperatures than even metals. Why don't we use ceramics?

◆

§5.p3
  Back in the mid-1980s, people in the ceramics community were telling the world: why are you using metals? Ceramics aren't subject to corrosion, they can go to even higher temperatures, we want to build jet engines out of ceramics. I spent 1984-85, my first sabbatical year, in Tokyo, Japan. They had something they called ceramics fever, and a ceramics high-tech showcase in Shinjuku. The Japanese were just enamored with fine ceramics. We're going to take over the world. Metals were consistently called a thing of the past. I'll show you some other examples from that era and afterwards where people said, we don't need metals, ceramics are our world. We're going to talk about why you don't use ceramics for critical structural applications.

◆

§5.p4
  It turns out metals have very good fracture toughness, and it's not just strength that matters. They used to build railroads out of cast iron — stronger than fine, they used steel too. They built railroads out of a lot of brittle materials. People learned to do tensile tests in the 1880s to measure the strength. But ceramics can be extremely brittle. You know how to cut glass: you take a carbide wheel or a diamond scribe, and you just scratch it. It's so brittle that a scratch a thousandth of an inch deep — 25 microns — and a small whack right there, you don't have to hit it hard, will break it right where you scratched. Watch a glassblower cut glass off the blowpipe — they take a metal file, score the hot glass, tap it on the table, and it breaks clean.

◆

§5.p5
  When I came back from Japan, I talked about how ceramics weren't very good, because ceramicists hadn't learned about the property fracture toughness. Fracture toughness was first discovered around 1925 by a guy named Griffith in England. Griffith was studying the fracture of glass, and he came up with the fundamental equation of fracture mechanics: the stress must be greater than something proportional to one over the square root of the crack length — σ√πa. We didn't really pay attention to fracture mechanics until World War II. Does anyone know what happened in World War II that started us on fracture mechanics? Actually the formal work was in the 1950s, but the impetus was earlier. The Navy had a problem —

◆

§5.p6
  Student: The Liberty ships?

◆

§5.p7
  Yes, the Liberty ships. We built about 5,000 of them to carry troops and supplies out of North America to where we were fighting the war. I have a 1946 report with a picture of a whole ship that broke in two. The Navy had an inquiry and found that fracture toughness was just as important as strength. That's one of the things you're going to learn when we talk about structural materials. Strength is the force of fracture in terms of tensile stress; toughness is the energy of fracture. Both are important to a structural material. Strength is the strength of the material; toughness is the ability to resist fracture. The guy who was head of materials for aircraft engines at General Electric once said: physicists think structure controls the properties of materials, but metallurgists know that defects — the little flaws Griffith was studying — control fracture. Those defects caused the fracture of the steel Liberty ships the Navy built in World War II. They didn't all fail that way, but out of five thousand ships, something like forty had major cracks, and several had total fracture.

◆

§5.p8
  So fracture toughness and strength are both important. We don't use plastics for all applications because they don't have high-temperature capability. We don't use ceramics in many cases because they're brittle. Metals have ten times the strength of plastics at high temperatures. Well, why not metals for 3D printing? Why can't we do it? They have certain properties that make 3D printing difficult at best. It's been 25 years since Ely Sachs and Mike Cima first did 3D printing, and thirty years since the first stereolithography.

◆

§6. Mechanical properties that defeat metal 3D printing: thermal expansion, volume change, residual stress [28:33]

§6.p1
  One reason is mechanical. Certain properties of metals — thermal expansion and volume change on solidification — make 3D printing hard. If you want to know more about these properties, go to a book by Mike Ashby, now in its fourth edition. Ashby was a professor at Harvard, British by background, went back to Cambridge, retired from Cambridge — brilliant materials scientist and mechanical engineer in terms of design. He wrote Materials Selection in Mechanical Design. If I had to pick a single book to be the textbook for this course, it would be this. We'll be going through it. He came up with what are now called Ashby plots. The first edition cost $300, and it had a nice pamphlet with no copyright on it — he wanted you to be able to copy these plots and pass them out to students. Ashby likes to plot things on log-log scale. Professor Sadoway has said: one of his teachers at University of Toronto told him, if you plot something on a log-log scale and you don't get a straight line, you don't have enough data. But not everything is a straight line.

◆

§6.p2
  Here's a plot of thermal expansion versus thermal conductivity. These plots typically go over about five orders of magnitude. Thermal conductivity in watts per meter-kelvin, from one-hundredth to a thousand — all materials fall into this simple five-orders-of-magnitude plot. Linear expansion coefficient in microstrains per degree kelvin on the other axis. Engineering ceramics have low coefficients of thermal expansion — that's good. Metals are higher than ceramics. Elastomers and rubbers have the largest coefficients of thermal expansion, but they have low thermal conductivity. Metals have one of the highest combinations of thermal conductivity and thermal expansion, and that's one of the things that kills you when you're trying to melt little pieces of metal on top of other pieces. So we can do ceramics, we can do polymers at room temperature — polymers have lousy thermal conductivity over here. But because of these particular properties of metals, 3D printing them is very difficult.

◆

§6.p3
  The other problem is solidification. You're going to melt the metal and it has to solidify. For aluminum, that's a six percent volume change on solidification; for iron, three and a half percent. You probably never had the experience of looking up volume change on solidification — you won't find a table; nobody knows how to find it in the literature directly. You look up the density of the liquid, you look up the density of the solid — the inverse of each is the volume — and you calculate it from those. You won't find the volume change tabulated, but you can get it. That's a pretty big change, and it's going to lead to residual stresses in the final part. If you try to make a big part — three-quarters of an inch by three-quarters of an inch — the odds are it may crack from internal residual stresses once you get much bigger than about a centimeter, because that big volume change leads to residual stress, and residual stress leads to cracking even in the material itself.

◆

§7. Surface chemistry and surface tension: the Langmuir and the Bond number [33:29]

§7.p1
  So we've got a residual stress problem. Those are the mechanical problems. Then there are melting-process problems. The first one is that some of these metals have very tenacious oxides. Aluminum forms an oxide. You can do the whole thing in a vacuum system, but if you take the welding module — does anyone know how long it takes for the oxide to form on a piece of aluminum? What I usually do is take a piece of chalk, fracture it right before your eyes — I form two new surfaces. How long does it take for a monolayer of gas atoms to contaminate that new surface? Out of sight: about 10 nanoseconds, 10 to the minus 8 seconds. The term is called the Langmuir, after Irving Langmuir, an engineer at General Electric around the turn of the 20th century. He studied surfaces, trying to understand why tungsten didn't work better for light bulbs because of evaporation. Langmuir won the Nobel Prize for studying evaporation and surface contamination.

◆

§7.p2
  If you go through the kinetic theory of gases at 1 atmosphere pressure, the Langmuir is about 10 to the minus 8 atmosphere-seconds. That's how long it takes for gas molecules at one atmosphere to form a monolayer on the surface of a metal. It doesn't take very long. If you're going to do 3D printing, you can reduce the pressure to a high-vacuum atmosphere, but then you have to do all your 3D printing in one second to avoid oxide formation. So you're not going to get rid of the oxides. That doesn't mean it's hopeless — people in nanotechnology have learned that you can use oxide-dispersion strengthening. Some of these oxides are very stable; aluminum oxide is extremely stable, so is magnesium oxide.

◆

§7.p3
  The other problem is surface tension. Metals have about ten times the surface energy of other materials. The surface energy of a metal is typically about one joule per square meter. It doesn't really matter whether it's a low-temperature metal like a tin-lead solder you'd use on a printed circuit board, or high-temperature steel. The steel might be half a joule per square meter, the solder might be 0.7, but they're within a small range. There's a dimensionless number — I always thought it was the Bond number, but apparently in Europe it's called the Eötvös number — Eötvös first, Wilfred Noble Bond a little later. It's the ratio of gravity forces to surface tension forces of the liquid. For a typical metal, gravity force equals surface tension force at about an eighth of an inch — three millimeters. [Tom shows a sketch of solder going through a via in a printed circuit board.] If you put more and more solder on a wire going through a via — say the wire is a millimeter — with a little bit of solder, the surface tension defies gravity. The Bond number goes as length squared. At a millimeter, surface tension forces are ten times the gravity forces. As it gets larger, gravity starts to dominate, and the two forces balance at about three millimeters. L is length, sigma is surface tension.

◆

§7.p4
  So you now know why you can't 3D-print a circuit board. You try to put a drop of metal on the board, and it balls up from surface tension. That drop is much smaller than an eighth of an inch — much less. Surface tension dominates over gravity, and unless you shoot it at a cold substrate to make it go splat, you won't get a nice thin layer the way you want for a printed circuit board. Motorola tried it. Intel tried it. You name the companies, everybody tried it 25 years ago, and everyone gave up because the surface tension of metal is so different from these other materials.

◆

§8. Heat transfer: Fourier and Prandtl numbers, and why you need lasers or electron beams [40:16]

§8.p1
  Besides the Bond number, there's the Fourier number. Joseph Fourier was a scientist in the 1800s studying heat transfer. The Fourier number is the thermal diffusivity over length squared — how fast heat can diffuse into a material. There's also the Prandtl number, the ratio of viscous diffusion rate to thermal diffusion rate. The metal is going to flow and solidify. K is thermal conductivity, K over rho-C-p is thermal diffusivity.

◆

§8.p2
  If you compare materials on heat transfer, metals are in a class by themselves. They conduct heat really well compared to most other materials. If you go back to Ashby, you can see the ratio: metals are very high in thermal conductivity and very low in viscosity. Ceramics we can't even melt. So thermal conductivity is also a problem.

◆

§8.p3
  Fourier's first law says heat flux equals minus the thermal conductivity times temperature gradient: Q = -K dT/dx. You're splatting molten metal against a metal substrate. The thermal conductivity of metals is the highest of any class of materials except diamond. If your substrate is cold, dT/dx is huge — you're sucking heat out quickly. If K is large and dT/dx is large, you'd better have a very intense heat source — Q must be large. That means your only choice is lasers or electron beams to do 3D printing of metals.

◆

§8.p4
  I didn't expect you to know all this beforehand, Sara, but consider the numbers. If you look at heat intensity on a surface, Q has units of watts per square centimeter. A little plumber's torch, an air-fuel-gas flame, is around 100 watts per square centimeter — that would burn your finger if you put it in the flame. The sun on a sunny day — we haven't had one of those recently — is about 0.3 watts per square centimeter, two and a half orders of magnitude smaller than a plumber's torch. An arc weld is around ten thousand watts per square centimeter. Lasers and electron beams are up around a million watts per square centimeter. So we're talking two or three million times more intensity than the sun on a sunny day. You can get more than that on a sunny day if you concentrate — kids burn ants on the sidewalk with a magnifying glass. I lived in Pahrump, Nevada once, and it got up to 130, 140 degrees. People say you can crack an egg on the sidewalk, but I wouldn't want to cook my breakfast there.

◆

§9. The Navy particle-beam-weapons-to-3D-printing pivot [45:31]

§9.p1
  So heat transfer is another problem in all of this. Why don't we do 3D printing of metals? There are some applications I can think of. One is printed circuit boards — that's defeated by surface tension. But for bigger parts, there's what I was trying to do for the Navy.

◆

§9.p2
  In 1992, peace broke out with the former Soviet Union. The US Navy had been spending money — about a quarter of a billion dollars — on particle beam weapons. Physicists building multi-megavolt electron beams. The idea was to shoot down incoming missiles fired at an aircraft carrier. Take this multi-megavolt electron beam, fire it at a missile, knock it out of the sky 30 miles away. They built them, and they could fire about 30 miles — they actually got a straight beam for about 30 inches. Then peace broke out, so they didn't really need them.

◆

§9.p3
  They called me up and said, we're trying to find an application, our funding is gone — could we use these things to weld a submarine? I looked at it. To weld a submarine you need about 10, 20, 30 kilowatts of power. These things had a megawatt. I said, well, maybe you could melt submarines and weld them with these. Then I got to thinking. When you build something like an aircraft carrier, it costs about fifteen billion dollars — about five billion for the ship, ten billion for the nuclear weapons and aircraft. But that five billion for the ship is still a fair amount of money, and you spend a couple hundred million buying spares: great big valves, great big castings, things with a one- or two-year lead time. If a major seawater valve cracked, or a tail shaft, or a propeller, you can't go to Home Depot. If you went to order one from a forge shop, they'd quote you about a year and a half. Even using the Defense Production Act, which allows the Defense Department to come in and take over a factory, you still couldn't get one in less than three or four months. And you can't have a capital ship out of service for three or four months because it has no propeller.

◆

§9.p4
  So my idea was, maybe we could use these multi-megavolt electron beams to overcome some of the problems in 3D printing and build up big parts.

◆

§10. Why electron beams might have worked: 500 pounds per hour, and the Grüneisen stress relief [48:42]

§10.p1
  One of the problems in 3D printing of metals — and it's not that we haven't done it some way — I mentioned this to Dr. Boehm last week. [Tom holds up a sample.] This is a laser-printed 3D metal part. It's got some holes in it, kind of a rough surface from the melting and surface tension, and on the backside it's nice flat where it was on the build plate. He said this cost $500, and I figured it must have taken two or three hours to make. You've got to lay out very thin layers of metal powder and then melt them so they stay thin and don't ball up on you. Your melt pool has to be very small. If you try to go to higher power, the Langmuir kicks in and you start evaporating, you start forming welding fume in the atmosphere. So you have a thermal-conductivity limitation on your productivity. How many grams is that, $500 to make it? It's thousands of dollars a pound. You're not going to do end-product manufacturing of a lot of parts at that price. Cost is still a problem.

◆

§10.p2
  Pratt Whitney developed the 25-kilowatt laser back in 1975, sort of a research-type thing. They said, why don't you make a turbine disc? They gave them a million dollars or something. It took them a month to make a six-inch turbine disc. They had a manual setup and it went around and around. But because the laser has such a high heat intensity, if you try to put in more heat you just evaporate more off the surface. So you can't get more heat in, and with the very thin layer they were laying down, it took a month to make a five-inch-diameter turbine disc. They did do 3D printing of metals back in 1975 — just unaffordable financially.

◆

§10.p3
  So I decided we could use multi-megavolt electron beams. Because electron beams, unlike lasers — which are photons depositing heat at the surface — million-volt electrons actually deposit their heat about a half a millimeter in. So I could melt much faster. Rather than doing 10 microns at a time on each pass, I could melt something much thicker. We did the calculations: I could lay down 500 pounds an hour of melt. So instead of buying a couple hundred million dollars of spares, you could have just a computer disk of the CAD file for the tail shaft, and when someone needed it, you build up a new one at 500 pounds an hour — in a week's time you'd have a cast part.

◆

§10.p4
  Except for stresses and cracking. But we had a way to take care of that. We were going to use the laser or electron beam to send a shockwave through it — the Grüneisen effect. If you hit it with enough power, about 10 to the 8th watts per square centimeter, you can send a 400-ksi shockwave through it that eliminates the residual stresses, like a sharp stress relief. We proved you could do that — we showed you can get rid of the residual stresses. It works. Just no one wanted to give me ten billion dollars to build the thing — you'd have to dig a pit about four stories in the ground to shield yourself from the x-rays. So we could do it.

◆

§10.p5
  I'll tell you a little more tomorrow. A year ago I was visiting a place using a laser up in Boulder, Massachusetts, where they were making aerospace parts. We can make 3D networks.

◆

Cases referenced

Why no 3D printing of metals? (the Technology Review question)
  §2.p2
  Tom uses a media-interview question as the spine for a full lecture on why metals resist 3D printing — mechanical (volume change, residual stress), surface (oxidation, surface tension), and heat-transfer reasons — and his own Navy electron-beam proposal as the would-be solution.

## Cases referenced

Stereolithography invention (Chuck Hull, mid-1980s)
  §3.p1
  First 3D printing technology — liquid polymer + two intersecting UV lasers. Used as origin point.

Cima-Sachs MIT 3D printing
  §3.p2
  Coined the term "3D printing." Adapted dot-matrix printheads to deposit ceramic slurry. First parts were ceramic molds for artificial hips.

Enzyme strips for blood-sugar testing
  §3.p6
  Tom recommended adopting 2D printheads for enzyme deposition; the company refused. Used to make the point that 2D printing applications outside the obvious ones were emerging in parallel with 3D.

3D-printed solder droplet circuit boards research
  §4.p1
  Tom's research contract gave to a mech eng colleague to attempt 3D-printed PCBs. Motorola and Intel also tried; everyone gave up because of surface tension (developed quantitatively in §7).

Navy electron-beam 3D printing of submarine parts
  §4.p3
  Post-1992 pivot: Navy particle-beam weapons program (originally anti-missile) was repurposed to consider 3D printing of capital-ship spares — propellers, tail shafts, sea-water valves. Tom's proposal: 500 lb/hr deposition rate with Grüneisen-effect shock-wave stress relief. Never funded — would have required 10 billion dollars and a four-story-deep x-ray-shielded pit.

Pratt & Whitney 1975 laser turbine disk demonstration
  §10.p2
  Earliest known metal 3D printing — a 25 kW laser making a five-inch turbine disc, one month per disc. Proves the physics works but unaffordable.

Liberty ships and brittle fracture (1940s)
  §5.p6
  The case that motivated fracture mechanics. ~5,000 ships built; ~40 with major cracks; several total fractures. Used to teach the distinction between strength (force of fracture) and toughness (energy of fracture).

1980s Japanese ceramics fever
  §5.p3
  Tom's 1984-85 sabbatical in Tokyo coincided with peak Japanese enthusiasm for structural ceramics ("ceramics fever," Shinjuku showcase). Used to introduce the broader "ceramics will replace metals" rhetoric of the 1980s and frame why it failed.

2015 Amtrak Philadelphia derailment
  §4.p5
  Used as the worked example for the *five whys* technique. **Note:** Tom dates this as recent ("a few years ago") and attributes engineer impairment to drugs — both points may need editor verification. Canonical case in the aggregate is dated 2005; Tom may be referring to the 2015 derailment instead.

Boulder, Massachusetts laser aerospace parts facility
  §10.p5
  Brief forward reference — "a year ago I was visiting a place using a laser up in Boulder, Massachusetts." Tom flags this for tomorrow's lecture.

## Figures referenced (recurring numeric anchors)

Layer 2 — cleanup edit

p1 00:09
  Haven't even seen each other in early March. Eventually I will start working for that to put together a schedule. Buddy said this fellow memo around about now. So first the schedule goes, we will videotape the presentations. But effective maybe pretty much, you know, are we all ready to party now? So we'll do tapes of the presentations and even if we can't make it to class, you're expected to watch [the] presentation, to watch all of, only I have. Okay, now a number of students from the past have to watch them all because they like the patience, some of you. Actually usually in any case, there is help in the scheduling.

p2 02:07
  And I'll have to check. Last year we did, we actually were able to get this room from 9:00 to 11:00 and so some days we actually did six presentations. And some students can't make it tonight, Montana. We want the advantages of doing a video of a class, and it's a live class too. If some students can take this class even though they have conflicts with other class, more and more faculty in this institute don't just do Monday Wednesday and Friday or Tuesday Thursday at a particular hour. They throw in a class, you know, they might be lecturing it at 11 o'clock and they'll throw in the listing morning class at 9:00 a.m. as if there's, no, that doesn't screw up the schedule for another class.

p3 02:51
  Okay so there's some students with conflicts and they can't come on Wednesdays, but I'd like to take your course. That's fine, you can watch the Wednesday, the Wednesday. It's probably, what, are we gonna get these up on YouTube? Yes, after, okay. We hopefully will give them, once we get things started and stuff, they will be going up within a couple of class days. But you don't have to. But if we finish all the live lectures, [we'll be] done by early March, and then you got plenty of time before, and I have to put the grades in and then May. Some students are taking all three modules online which is fine with me. You don't have to come to a live lecture. I actually think this, it's sort of synchronous asynchronous learning, okay.

p4 03:48
  But in any case, so far as the presentations go, about what we've decided, whatever modules you take we'd like you to do a one page kind of summary of what you think you got out of the module. Can you do bullet points of what the key points were? If you had to give this two-minute elevator clock — is, you happen to get on the elevator with the CEO of the big companies, you've got to be able to tell everything. You know, give us a short little summary of what you think.

p5 04:31
  So far as the presentation goes, you're going to have ten minutes. Now there's going to be about five minutes, or actually really about another ten minutes approximately, for questions and answers so the other students can ask you some questions. If you go over ten minutes, I will be timing it, and I will stand up. And after 11 minutes I will slowly start walking toward you. And it gets to be 12 minutes, you don't know me, but what that means is — you should not have more than 10 PowerPoint slides, okay. You can't do more than one PowerPoint slide a minute. That's just a good rule of thumb and I got a lot of empirical data to support that. So, and you ought to think about how you're going to organize your presentation. It's harder to get a short presentation than it is to get the long presentation. Some famous person once said, I was asking him to talk, he says it depends, if you're going to give me two hours I can do it right now, but [if you want] 120 [seconds]...

p6 05:49
  So any questions on any topic you like. Hopefully you like some, our latest materials, I take three broad materials. And some students will come in and they'll present a thesis proposal or something, I don't care. People are prepared to talk or get something you did this summer. It's supposed to be something that's going to be informative to the other students. Any questions?

p7 06:19
  Well today I wanted to talk about the question that I was asked. Before I get into the main things, [I'll] answer a question that I was asked by Technology Review about two weeks ago. If I know, Technology Review is — yeah, that magazine MIT puts out here. There's James Ryan Killian, [former] president of MIT, chairman of the corporation here, 23 honorary doctorates. He never got a real doctorate but he had 2,300 — it was, he was president, eyes — and he was the first science advisor to [the] president, okay, first place forever. Jim Killian started at MIT in 1925 as the editor of Technology Review magazine. And it's actually read by like 60,000 people around the world, and a lot of them are people who are like congressional staffers and stuff and people who sort of in the know. Then I go to The Wall Street Journal for looking at what's new and upcoming technology, they go to Technology Review, okay, because supposedly it has a critical, you know, it has an MIT imprimatur of being a little more in depth than the trash you get the Wall Street Journal. Recommendation, trash, but we are okay.

p8 07:55
  Anyway, so I'm going to talk about 3D printing. Defense, they asked me a question about it, but I just wanted to do a review with the last time, and I put up this slide. Basically says we're going to talk about constructive selection of structural materials, and structural materials are usually used in very large volumes whereas functional materials, be a catalyst or something, these things will be used in micrograms, okay. And you hear a lot about nanotechnology — most of the technology is going to be in functional materials, okay. They're electronic and optical and chemical, magnetic properties, you know, storage, computer storage devices, magnetic properties. The mechanical properties for structural materials which are mostly interested in, okay. So that's just generally in — the question they asked me, and they came to me and they said we'd like to interview you on why there is — why no 3D printing of metals? That was the question they asked.

p9 09:11
